Repository: shengjm/shengjm.github.io

File: 2016/05/06/electrophoresis-deposition/index.html
新型陶瓷成型技术——电泳沉积成型 | Blog

Blog

主页
  
  文章
  
  分类
  
  标签
  
  关于

主页	文章	分类	标签	关于	

Shengjm

  汽车工程师

  上海，中国
  关注我

7
  文章

14
  标签

新型陶瓷成型技术——电泳沉积成型

2016-05-06

学习

成型, 电泳沉积, 陶瓷

摘  要
随着陶瓷材料在现代社会中的应用越来越广泛，陶瓷成型技术的发展也越来越快，本文介绍新型陶瓷成型技术中的一类——电泳沉积成型的原理，方法及实际应用。

第1章  引 言
1.1 电泳沉积成型的发展
人们对电泳现象的认知已有200多年历史。1740年印度科学家G.M.Bose首先发现电脉现象；1807年前苏联学者Reuss首先观察到粘土颗粒在水中受到电场的诱导而产生移动；1927年E.Harsanyi利用电脉过程将ThO2及镍粉沉积在铂电极上；上世纪80年代以后，运用EPD法研制先进陶瓷引起重视，并得到广泛的应用。

第2章  电泳沉积成型的原理
2.1 电泳沉积成型的基本原理
在外加直流电场的作用F，胶体浆料的颗粒会向着带反电荷的电极方向移动。在颗粒迁移的作用下，浆料的浓度逐渐增加，使浆料失去稳定性而令范德瓦尔斯吸引力起主导作用，最终逐步沉积到电极上形成薄层或一形状的胚体，电脉沉积示意图如图1。

第3章  电泳沉积成型的方法
3.1电泳沉积成型的方法
成型时需要安装阳极和阴极两个电极，阳极的形状要与不减的形状相适应，一般阳极的材料可以是锌、铅、铝、不锈钢、石墨等。电泳沉积用的胶体浆料必须是稳定的悬浮液，就是说陶瓷粉体颗粒应均匀分散在介质中，而不是团聚在一起，这样才能独立的移至反向电极，或者说悬浮的颗粒要有高地电泳迁移性。

3.2 电泳沉积质量的关系式
Hamaker曾提出电泳沉积质量关系式：

m=CUeEt

式中：

m——单位面积电极上的沉积质量

C——浆料中固相体积含量

Ue——电泳迁移率

E——电场强度

t——沉积时间

在整个沉积过程中许多参数实际上是变化着的，而且荷电质点在电极上的沉积速度和沉积量的影响因素还有：悬浮体的粘度、相对介电系数、质点荷电量、电极面积、电极间距等

第4章  电泳沉积成型的实例
4.1水基电泳沉积法制备In．Ceram玻璃渗透陶瓷基底冠
4.2.1实验方法
以In-Ceram Zirconia/Alumina齿科瓷粉作为起始材料，去离子水为分散介质，加入In-Ceram Zirconia/Alumina分散剂，以柠檬酸为滴定酸，将pH控制在3，配制成水基悬浮液，固含量为80％，悬浮液制各过程中采用超声分散。采用聚四氟乙烯杯作为容器，以配置的悬浮液为起始溶液进行电泳成型。与患者的牙体预备相一致的超硬石膏模型作为阳，铂片作为对电极。因悬浮液中的颗粒表面吸附负电荷，沉积发生阳极固定对电极的面积，电极之间的距离，改变应用电压。

4.2.2 结果与结论

利用水基电泳成型的方法，In-Ceram Zirconia/Alumina齿科陶瓷基底能够成型于石膏模型上，并且烧结后的基底有良好的精度与密合度。

水基电泳成型的方法没有改变氧化铝氧化锆复合陶瓷的成分比例。

电泳成型的工作电压影响成型陶瓷的结构，不同的电压下成型的In-Ceram Zirconia/Alumina基底烧结渗透后的抗弯强度不同。其中工作电压为17v时，成型的基底预成体烧结渗透后抗弯强度晟高，达到539 MPa，可以满足齿科全瓷基底的强度要求。4.2 电泳沉积制备氮化铝陶瓷
4.2.1 实验方法
将氮化铝和氧化钇粉体按比例加入到无水乙醇中，再加入适量的聚丙烯酸，用三乙胺调节pH值至9．7左右，超卢数分钟，配置成分散性良好的乙醇基稳定悬浮液。利用烧杯作为电泳槽，选用铂作为电极材料，极板间距控制在30mm，沉积电压为50V。沉积结束后将沉积体从电极七取下，经过600℃脱胶处理后，在氮气氛常压下18000C／4h进行烧结。取适量EPD悬浮液浆料，搅拌并除气后把浆料注入石膏模具中成型，得到浆料浇注(slip casting)的AIN陶瓷素坯。干压／等静压(CIP)成型制备AIN陶瓷工艺大致如下：将一定比例的原始粉料球磨混合6h后，烘干，过筛，所得粉体在50MPa的压强下压制成。qb20mm的圆片，然后冷等静压(200MPa)得到厚度约为3mm的素坏。三种成型方法制备的素坯经预烧后，再一同在氮气氛下烧结。浆料的pH值由pH计(Cyberscan PC510，Eu—tech，America)测定。使用流变仪(Rheometer SR5．Rheometric Scientific，America)测定浆料的流变曲线。采用压汞仪(poresizer 9320，micromeritics，America) 测得沉积体的孔径分布。用热导仪(LFA427，Netzsch，Germany)测定热扩散系数。采用SEM(JSM-6390，JEOL，Japan)观察烧结体的显微结构。4.2.2 结果与结论

在pH=9．7附近，添加0．1wt％PAA的悬浮液达到最佳的稳定状态。对于稳定的悬浮液，沉积电压能提高单位面积沉积速率，缩短沉积时间，但过高的沉积电压会导致沉积体表面起伏不平，较优的沉积电压为50V。

氮化铝颗粒通过EPD成型在微观尺度上实现均匀堆积，其孔径分布优于干压／等静压成型或浆料浇注成型。

运用EPD法成功制得高堆积密度的均匀素坯，相对密度达61．9％，烧结后的氮化铝陶瓷热导率达200W／(m·K)。

4.3 石膏上水基电泳沉积纳米氧化锆的制备
4.3.1 实验方法
以纳米3Y—TZP(Tosoh，日本)作为起始粉末，去离子水为分散介质，加人分散剂，以柠檬酸为滴定酸，将pH控制在6．2，配制成固含量为85 wt％的水基悬浮液作为起始溶液，悬浮液制备过程中采用超声分散。用齿科硬质石膏(Zhermack，意大利)制备类似前牙全冠基牙外形的石膏基底若干，待用。采用聚四氟乙烯杯作为容器，以配置的悬浮液为起始溶液进行电泳成型。以制备好的硬质石膏基底为工作电极，铂片作为对电极进行电泳沉积成型。

4.3.2 结果与结论

本试验在石膏上电泳成型的预成体表面光滑、厚度均匀、无气泡、无裂纹等宏观缺陷，外形与石膏模型外形一致、边缘密合，在微观结构上与商品化Cercon CAD／CAM预成块相比，明显结构更加均一、致密，孔隙均匀，且未见明显缺陷，烧结温度和其晶体的平均粒径均小于常规的干压成型工艺。

水基电泳成型纳米钇稳定四方相氧化锆陶瓷3Y—TZP与Cercon瓷块在相同的烧结条件下烧结后，机械性能近似。但沉积成型的氧化锆呈现了更均一的内外结构和性能。

石膏上水基电泳成型纳米钇稳定四方相氧化锆陶瓷可以应用于齿科全瓷修复支架研究。

参考文献

[1] 金磊，王忠义，陈亮亮，贾骏，王晓慧. 水基电泳沉积法制备In．Ceram玻璃渗透陶瓷基底冠[J].稀有金属材料与工程，2007-9,36(3)

[2] 薛剑峰，李军，周国红，张海龙，王士维. 电泳沉积制备氮化铝陶瓷的研究[J].无机材料学报，2009-11，24(6)

[3] 金磊，毛钊，孟祥康．石膏上水基电泳沉积纳米氧化锆的结构和性能特点［J］．南京大学学报，2009-3，45(2)

分享到

评论

上一篇

Mg-Gd-Y系合金相关简述

下一篇
  美国大学本科教育特点及其启示

最新文章

学习

  中美尺寸与公差差异

  2016-05-06

学习

  Mg-Gd-Y系合金相关简述

  2016-05-06

学习

  新型陶瓷成型技术——电泳沉积成型

  2016-05-06

随记

  美国大学本科教育特点及其启示

  2016-05-06

学习

  无损检测浅议

  2016-05-06

分类

学习4
汽车设计1
随记2

归档

五月 20167

标签云

ASME Y14.5 C-ECAP Mg-Gd-Y 公差 合金 密封条 小浣熊卡 尺寸 成型 教育 无损检测 水浒 电泳沉积 陶瓷

链接

© 2016 Shengjm

  Powered by Hexo. Theme by PPOffice
